Repository: TomaszWojtyniak/OpenScienceSearchEngine

File: pythonProject/publikacjeRaw/40.txt
The influence of ligand charge and length on the assembly of Brome mosaic virus derived virus-like particles with magnetic core AIP ADVANCES 8, 035005 (2018) The influence of ligand charge and length on the assembly of Brome mosaic virus derived virus-like particles with magnetic core Adam A. Mieloch,1,2,a Monika Kreęcisz,1,2,a Jakub D. Rybka,1,2,b Aleksander Strugała,1,3 Michał Krupiński,4 Anna Urbanowicz,3,5 Maciej Kozak,6 Bohdan Skalski,1 Marek Figlerowicz,3,7,8 and Michael Giersig1,2 1Faculty of Chemistry, Adam Mickiewicz University, 61-614 Poznan, Poland 2Centre for Advanced Technologies, Adam Mickiewicz University, 61-614 Poznan, Poland 3Institute of Bioorganic Chemistry, Polish Academy of Sciences, 61-704 Poznan, Poland 4The Henryk Niewodniczański Institute of Nuclear Physics, Polish Academy of Sciences, 31-342 Krakow, Poland 5Institute of Chemical Technology and Engineering, Poznan University of Technology, 60-965 Poznan, Poland 6Faculty of Physics, Adam Mickiewicz University, 61-614 Poznan, Poland 7Institute of Computing Science, Poznan University of Technology, 60-965 Poznań, Poland 8European Centre for Bioinformatics and Genomics, Poznań 60-965, Poland (Received 30 October 2017; accepted 25 February 2018; published online 5 March 2018) Virus-like particles (VLPs) have sparked a great interest in the field of nanobiotech- nology and nanomedicine. The introduction of superparamagnetic nanoparticles (SPI- ONs) as a core, provides potential use of VLPs in the hyperthermia therapy, MRI contrast agents and magnetically-powered delivery agents. Magnetite NPs also pro- vide a significant improvement in terms of VLPs stability. Moreover employing viral structural proteins as self-assembling units has opened a new paths for tar- geted therapy, drug delivery systems, vaccines design, and many more. In many cases, the self-assembly of a virus strongly depends on electrostatic interactions between positively charged groups of the capsid proteins and negatively charged nucleic acid. This phenomenon imposes the negative net charge as a key require- ment for the core nanoparticle. In our experiments, Brome mosaic virus (BMV) capsid proteins isolated from infected plants Hordeum vulgare were used. Super- paramagnetic iron oxide nanoparticles (Fe3O4) with 15 nm in diameter were syn- thesized by thermal decomposition and functionalized with COOH-PEG-PL polymer or dihexadecylphosphate (DHP) in order to provide water solubility and negative charge required for the assembly. Nanoparticles were characterized by Transmis- sion Electron Microscopy (TEM), Dynamic Light Scattering (DLS), Zeta Potential, Fourier Transformed Infrared Spectroscopy (FTIR) and Superconducting Quantum Interference Device (SQUID) magnetometry. TEM and DLS study were conducted to verify VLPs creation. This study demonstrates that the increase of negative surface charge is not a sufficient factor determining successful assembly. Addi- tional steric interactions provided by longer ligands are crucial for the assembly of BMV SPION VLPs and may enhance the colloidal stability. © 2018 Author(s). All article content, except where otherwise noted, is licensed under a Creative Commons Attribution (CC BY) license (http://creativecommons.org/licenses/by/4.0/). https://doi.org/10.1063/1.5011138 aequal contribution bCorresponding Author: Dipl.-Ing. Dr.nat.techn. Jakub Rybka jrybka@amu.edu.pl, Centre for Advanced Technologies, Adam Mickiewicz University, ul. Umultowska 89C, 61-614 Poznan, Poland tel: +48 61 829 1875 2158-3226/2018/8(3)/035005/9 8, 035005-1 © Author(s) 2018 https://doi.org/10.1063/1.5011138 https://doi.org/10.1063/1.5011138 https://doi.org/10.1063/1.5011138 http://creativecommons.org/licenses/by/4.0/ https://doi.org/10.1063/1.5011138 mailto:jrybka@amu.edu.pl http://crossmark.crossref.org/dialog/?doi=10.1063/1.5011138&domain=pdf&date_stamp=2018-03-05 035005-2 Mieloch et al. AIP Advances 8, 035005 (2018) INTRODUCTION The definition of virus-like particles (VLPs) includes a plethora of biological structures related to viruses in terms of morphology, structure and self-assembly. In most cases, the term describes entities of viral origin subjected to structural or functional alterations e.g. capsids deprived of nucleic acid or genetically-modified capsid subunits. The most prominent characteristic of VLPs is their relative ease of creation through self-assembly of viral proteins. Due to a very broad spectrum of potential applications VLPs have been extensively studied for over three decades.1,2 Combined effort of many research groups proved their exceptional utility as vaccines, gene-carrying nanocontainers, MRI contrast agents, drug-delivery vectors etc.3–6 Brome mosaic virus (BMV) is an icosahedral plant virus containing 4 ssRNA strands, incorpo- rated within three separate particles. RNA1 and RNA2 are packaged separately, while RNA3 and RNA4 are co-packaged. The capsid forms a T=3 lattice and consists of 180 identical proteins. Sub- sequently, they form dimers and then, pentameric or hexameric subunits. Native form of the virus has the outer diameter of approximately 28 nm and the inner diameter of 18 nm. The mechanism of self-assembly is mainly driven by electrostatic interactions between positively charged arginine-rich motifs (ARMs) of the coat protein and negatively charged phosphate groups of the RNA.7,8 The BMV capsid remains stable in buffers with pH below 5.0 and moderate ionic strength. The increase in pH above 7.5 and ionic strength higher than 0.5 M promotes capsid dissociation and allows for viral RNA precipitation. Decrease of the pH and ionic strength back to previous values initiates reassembly of the capsid.9 This approach has been utilized in creation of BMV VLPs containing various cores e.g. gold nanoparticles, quantum dots, magnetite nanoparticles.9–11 BMV can be obtained through infection of various hosts. Importantly, the physicochemical differences between virions produced in barley, wheat and Nicotiana benthamiana are not trivial. The study done by Ni et al., revealed host-specific variations in electrostatic charges, isoelectric profiles and capsid-RNA interactions of the virions. These parameters were shown to affect thermal stability of the capsid.12 Obtained data indicates that the host effects plays an important role in the self-assembly of the VLPs and has to be taken into consideration while drawing conclusions regarding BMV VLPs assembly mechanisms. Superparamagnetic iron oxide nanoparticles (SPIONs) have a set of unique magnetic and physic- ochemical characteristics qualifying them as a promising tool in many biomedical applications. High-yield production methods, low-toxicity and tunable surface and magnetic properties render them exceptionally useful in many applications e.g. contrast agent in MRI, magnetically driven car- rier in targeted drug delivery or in magnetic hyperthermia for cancer treatment, etc.13–17 Theoretical studies done by Kusters et al. indicates that the core size polydispersity, as low as 1%, strongly affects the assembly efficiency.18 Therefore, high monodispersity of SPIONs is an essential prerequisite. In our study, 15 nm in diameter SPIONs were obtained via thermal decomposition of iron (III) acetylacetonate in organic solvent. This method provides high quality and quantity of the SPIONs.19 Obtained nanoparticles contain oleic acid residues on the surface. Further functional- ization was required to obtain water solubility and negative charge on the surface of the SPIONs. Two compounds were chosen for the experiment: distearoyl-sn-glycero-3-phosphoethanolamine- N-[carboxy-(PEG)2000] (HOOC-PEG-PL), used in similar experiments by Dragnea et al., and dihexadecylphosphate (DHP).10 We estimated, that 15 nm particles after functionalization will have ∼ 18 nm in diameter, which is commensurate with inner cavity of BMV T=3 capsid. Both compounds share similar mechanism of functionalization through hydrophobic interactions between oleic acid residues on the surface of the SPIONs and twin alkyl chains. Our study investigates how different values of negative surface charge and steric effects influence the process of BMV self-assembly on functionalized SPIONs. RESULTS AND DISCUSSION Superparamagnetic iron oxide nanoparticles (SPIONs) synthesis SPIONs were synthesized via modified route of iron (III) acetylacetonate thermal decomposition in 1-octadecene with oleic acid as surfactant (NP OA).20 Obtained nanoparticles were analyzed with 035005-3 Mieloch et al. AIP Advances 8, 035005 (2018) FIG. 1. a) SPIONs synthetized via thermal decomposition of Fe(acac)3 suspended in chloroform visualized in TEM. b) SPIONs size distribution histogram. TEM (Figure 1a). Data shows that 15.70 ± 0.95 nm in diameter nanoparticles were spherical and monodispersed (Figure 1b). Magnetic behavior of SPIONs Magnetic properties of the obtained nanoparticles were assessed with SQUID magnetometry. Magnetic coercivity (Hc) of the 15.7 nm at 300K is close to 0 Oe, which means that there is no energy dissipated during repeated reversing of magnetization – defining the material as superparamagnetic (Figure 2b). Magnetic saturation at this temperature (Ms) equals 39.6 emu/g (Figure 2b). Blocking temperature obtained from zero field cooling and field cooling (ZFC-FC) measurement is 139 K (Figure 2a). Below blocking temperature at 5 K, Hc = 700 Oe and Ms = 42.9 emu/g (Figure 2c). SPIONs functionalization As synthesized, SPIONs surface is covered in alkyl chains of oleic acid rendering them hydropho- bic. Two compounds were used for functionalization: COOH-PEG-PL copolymer and dihexade- cylphosphate (DHP) (Figure 3). Both compounds functionalize the surface of SPIONs through hydrophobic interactions between oleic acid residues and alkyl chains, creating micelles. COOH- PEG-PL has been successfully used as a coating agent in previous studies regarding BMV assembly with magnetic cores.10 The main drawbacks of this compound is its cost and low availability, which drastically decreases commercial potential. Our goal was to find an alternative compound providing negative surface charge density sufficient for self-assembly.21 DHP is a anionic surfactant molecule with two alkyl chains and negatively charged phosphate group, which has been widely utilized in the field of electrochemical sensing and biosensing.22 Due to explicit differences in structure, we FIG. 2. SQUID magnetometry of the SPIONs. a) ZFC-FC, blocking temperature b) Magnetic coercivity (Hc) and magnetic saturation (Ms) at 300K. c) Hc and Ms at 5K. 035005-4 Mieloch et al. AIP Advances 8, 035005 (2018) FIG. 3. Molecular structure of ligands used to functionalize SPIONs. a) COOH-PEG-PL. b) DHP. decided to investigate whether the presence of long polymer chain is as a prerequisite for BMV VLPs creation. Zeta potential analysis revealed the difference in values between functionalized SPIONs: DHP = -56.6 ± 0.7 mV (further referred as NP DHP), COOH-PEG-PL = -31 ± 0.4 mV (further referred as NP PEG) (Figure 4). We assumed that higher value of total negative charge could com- pensate for possible low ligand density and still provide sufficient surface charge density required for self-assembly. Hydrodynamic diameter of the functionalized SPIONs was assessed using Dynamic Light Scattering (DLS) measurement (Figure 5a). NP PEG were 57 ± 15 nm in diameter. NP DHP had slightly smaller diameter of 52 ± 12 nm. Broad distributions and significant standard deviations of size diameters for both DLS measurements can be related with particles size distribution revealed with TEM analysis. Fourier Transformed Infrared Spectroscopy (FTIR) analyses showed that all spectra for nanopar- ticles contain peaks around 574 cm-1 and 623 cm-1 originating from stretching vibrations of Fe-O, which confirm existence of iron oxide nanoparticles (Figure 6).23,24 Peaks around 1400 cm-1 and 1630 cm-1 on the NP OA spectrum can be attributed to the symmetric and assymetric stretching of carboxylate (COO-), which refers to the binding between iron oxide and oleic acid.25,26 Broad peaks in the region between 3200 – 3600 cm-1 visible in almost all spectra, can be assigned to the vibrations of the hydroxyl group (OH-). Strong absorption bands around 3400 cm-1 can also originate from bonds of nanoparticles‘ surface.23,24 Stretchings of double bonded C=O group are also visible around 1700 cm-1 on spectra for nanoparticles and pure PEG. All spectra contain sharp peaks in the range of 2800 – 3000 cm-1 assigned to the vibrations of the C-H group.23 We assumed that function- alization process was successful for either PEG and DHP polymer due to the shifts of asymmetric and symmetric CH2 vibrations and presence of characteristic peaks. On the spectrum of nanoparticles with oleic acid we established high values of wavenumbers for those vibrations. It can be correlated with conformation of the alkyl chains – trans and gauche isomers. Shift toward lower wavenumbers for functionalised particles indicates that more chains are in trans conformation and particles are in more ordered state.27,28 Characteristic sharp peak around 1111 cm-1 visible on spectra for pure FIG. 4. Zeta potential measurement of SPIONs functionalized with DHP (NP DHP) and COOH-PEG-PL (NP PEG). 035005-5 Mieloch et al. AIP Advances 8, 035005 (2018) FIG. 5. Number-based particle size distributions of a) SPIONs functionalized with DHP and COOH-PEG-PL (PEG) b) VLPs assembled with magnetic cores and native BMV. PEG and nanoparticles functionalised with this polymer correspond to the stretching vibrations of C-O-C group from repeated units of the polyethylene glycol backbone.28 On the spectra for pure poly- mers and functionalised particles we can also see peaks connected with other CH2 group vibrations - wagging (1350 cm-1), twisting (1250 cm-1) of CH2 and scissoring bands in the range of 1430- 1490. Peaks from asymmetric and symmetric stretching of PO2 - group can also be found on those spectra.28 VLPs assembly The assembly of BMV NP PEG was performed according to previously published protocol.10 The native structure of synthesized virus is shown in Fig. 7a, in this cryo-microscopic image the monodisperse without defects structure is clearly visible. In followed TEM images the core-shell structures (magnetic core and protein shell) was the superparamagnetic particles was in ca 90% of viruses detected (see Figure 7b). Calculated size of the VLPs was 26.4 ± 2.1 nm which is similar to diameter of the native BMV ∼ 28 nm. This indicates T=3 capsid symmetry as shown in other studies.9 Calculated thickness of the shell was 5.20 ± 0.03 nm, which also corresponds to the native form of the BMV.8 This method provided well separated VLPs containing only one core particle FIG. 6. FTIR spectra of functionalization intermediates and products a) with wavenumber characteristic b) of their symmetric (νs) and asymmetric (νas) stretching CH2 vibrations. 035005-6 Mieloch et al. AIP Advances 8, 035005 (2018) FIG. 7. TEM images of the assembled VLPs. a) cryo TEM images of natives BMV virus b) BMV VLPs with COOH-PEG-PL functionalized SPIONs as core c) BMV VLPs with DHP functionalized SPIONs as core. in majority. In case of BMV NP DHP assembly, applying the same protocol did not result in VLPs creation. Mixing NP DHP with BMV dimers in the assembly buffer, resulted in precipitation and no VLPs were created. According to our experience drawn from HBcAg assembly studies, NP DHP proved stable in phosphate/citrate buffer. Abiding the rationale behind BMV self-assembly, modified assembly buffer has been introduced. This approach has been successful and resulted in BMV DHP VLPs formation (Figure 7b). Obtained VLPs were 25.5 ± 2.7 nm in diameter. The thickness of the shell was 5.53 ± 0.97 nm. This indicates that despite different coatings, the result of the assembly is similar. However, in case of BMV DHP VLPs, many multicore aggregates were also formed. One of possible explanations for this result is a gradual neutralization of the surface charge by BMV capsid proteins, leading to deprivation of electrostatic repulsive forces. Gradually decreasing stability of NP DHP could significantly facilitate formation of multicore and aggregated VLPs. In case of NP PEG, colloid stability is achieved through both steric and electrostatic interactions. Therefore, neutralization of the surface charge does not attenuate overall stability sufficiently to disturb the assembly, leaving the steric component intact. Our studies also showed longer storage stability of BMV NP PEG, which can be attributed to two characteristics: higher amount of well dispersed single core VLPs and some portion of PEG tails protruding out of VLP through protein shell, adding to its stability. Comparative study by Malyutin et al. revealed the behavior of poly(ethylene glycol) tails in BMV and hepatitis B virus (HBV) VLPs, indicating that in case of BMV VLPs majority of tails remain entrapped between the core and the protein layer. Weather the remaining fraction of protruding PEG tails contributes significantly to the increased stability, remains to be elucidated. Dynamic Light Scattering measurements revealed hydrodynamic diameters of VLPs (Figure 5b). Number distributions and hydrodynamic diameters of native BMV established at 28.1 ± 4.4 nm. BMV NP PEG diameter was established at 63 ± 13 nm and it is larger than diameter for both pure nanoparticles with PEG polymer and native BMV, which was also measured by DLS and appointed at 28.1± 4.4 nm. BMV NP DHP diameter shifted toward higher values of 145 ± 27 nm. Such high value of the hydrodynamic diameter in comparison with diameters of the native BMV and nanoparticles with DHP polymer, can be related with possibility of clusters or aggregates formation during the assembly process. CONCLUSIONS Our study demonstrates how electrostatic and steric properties of the functionalized SPIONs govern the process of the BMV VLPs assembly. Usage of PEG tail containing COOH-PEG-PL compound as a functionalizing agent resulted in well dispersed single core VLPs. DHP function- alized SPIONs required major modifications in the assembly buffer composition. This resulted in BMV VLPs creation, however obtained particles formed many clusters and fewer single core VLPs could be found. Obtained results indicate that nanoparticles stabilized solely through elec- trostatic interactions may require different approach in core containing VLPs creation. The lack of steric stabilization poses a disadvantage in terms of VLPs assembly, morphology and storage stability. 035005-7 Mieloch et al. AIP Advances 8, 035005 (2018) MATERIALS AND METHODS Materials Oleic acid (technical grade 90%), Iron (III) acetylacetonate (97%), Sodium chloride (99%), Dihexadecyl phosphate, 1-Octadecene (90%), 2-Butanol (95.5%), Trizma® base (99.9%), Calcium chloride (97%), Magnesium chloride (98%), Magnesium acetate tetrahydrate (99%), Sodium acetate (99%), Glycine (99%), Glycerol (99%), Citric acid (99.5%), Sodium phosphate dibasic (99%) Sigma- Aldrich (Poznan, Poland). Toluene (99.5%), n-Hexane (99%), Chloroform (98.5%), Hydrochloric acid (30-35%), Avantor (Gliwice, Poland). Boric acid (99%), ICN biomedicals (USA). PEG 8000 (reagent grade) BioShop (Canada). 1,2-Distearoyl-sn-glycero-3-phosphoethanolamine-N-[carboxy- (polyethylene glycol)2000] (ammonium salt) (COOH-PEG- PL, 2000 Da PEG (99%) Avanti (USA). Snakeskin® Dialysis Tubing 10K MWCO, Thermo Fisher Scientific (USA). All chemicals were used as received. Water was purified by Hydrolab HLP5 instrument (0.09 µS/cm). Methods Synthesis of iron oxide nanoparticles Spherical iron oxide nanoparticles were synthesized by thermal decomposition of iron (III) acetylacetonate Fe(acac)3. Briefly, 6 mmol of Fe(acac)3 and 12 mmol of oleic acid were dissolved in 40 ml of 1-octadecene. The reaction was performed with continuous stirring and nitrogen flow. Temperature of the solution was increased to 220 ◦C and maintained for 1 hour. Then, the temperature was increased further to 320 ◦C and maintained for 1 hour. After synthesis, 3:1 v/v mixture of 2- butanol and toluene was added and the solution was placed on neodymium magnet to precipitate. The precipitate was washed thrice with the same mixture. Obtained nanoparticles were suspended in chloroform. Nanoparticles concentration was estimated by weighing dried sample. Functionalization of iron oxide nanoparticles with COOH-PEG-PL (NP PEG) Functionalization was performed according to method published elsewhere,10 with minor mod- ifications. Briefly, 2.5 mg COOH-PEG-PL was added to chloroform solution containing 3 mg of as synthesized nanoparticles coated with oleic acid. The sample was shortly sonicated and left open for chloroform evaporation. Obtained waxy solid was heated for 1 min in 80 ◦C water bath. Then, 1 ml of water was added and the sample was vortexed to enhance micelles formation. Subsequently, the sample was washed thrice with chloroform to remove unbound COOH-PEG-PL. In order to remove chloroform residuals, the sample was diluted with water to total volume of 10 ml and centrifuged for 20 min at 12 000 x g, RT. Supernatant was discarded and the precipitate redispersed in 1 ml of water. Nanoparticles concentration was estimated by weighing dried sample. Functionalization of iron oxide nanoparticles with dihexadecyl phosphate (DHP) (NP DHP) The protocol describing in-depth preparation and characterization of DHP coated NP is in prepa- ration and will be published at later date. Briefly, 6 mg of DHP was dissolved in 20 ml of hexane. Dissolution was heat-assisted at 75◦C. Then, chloroform solution containing 6.3 mg of as synthesized nanoparticles coated with oleic acid was added and kept at 75◦C for 10 min to allow for alkyl chains relaxation. The mixture was shortly sonicated and 80 ml of water was added. Subsequently, obtained two phase solution was briefly vortexed and sonicated until the water phase became turbid. In the next step, the solution was placed in sonicating bath for 3-4 h without temperature control. The reaction was continued until the mixture became homogenous and no signs of phase separation occurred for at least 1 min after mixing. After functionalization, the solution was left undisturbed overnight to allow for phase separation. Bottom phase was collected, filtered through 0.45 µm pores and centrifuged for 20 min at 10 000 x g, 4◦C. Centrifugation was repeated until no precipitate was found. Collected precipitate was redispersed in water and filtered through 0.22 µm pores. Final concentration was measured by weighing dried sample. BMV propagation, extraction and purification BMV virions were multiplied in Hordeum vulgare plants. Briefly, after inoculation and incuba- tion period, frozen leaves were homogenized in liquid nitrogen and macerated in a virus extraction 035005-8 Mieloch et al. AIP Advances 8, 035005 (2018) buffer (0.5 M NaOAc, 0.3 M H3BO3, 0.01 M MgCl2, pH 4.5). The mixture was subjected to chloroform extraction and the virus was precipitated from the aqueous phase with PEG 8000. Virions were purified by ion exchange chromatography and concentrated using Amicon Ultra Filter 100 kDa (Merck Millipore) to 2 ml volume. Obtained sample was additionally purified by size-exclusion chromatography (SEC) and once more concentrated by previously mentioned method. VLPs assembly protocol (BMV PEG VLPs, BMV DHP VLPs) Virus like particles were prepared according to modified protocol for encapsulation of nanopar- ticles in BMV coat proteins.29 BMV virions were dissociated in disassembly buffer: 1 M CaCl2, 0.005 M Trizma®Base, pH 7.4, purified via centrifugation (13 000 g, 20 min, 4◦C) and dialysed against desalting buffer (0.01 M Trizma®Base, pH 7.4). Obtained BMV dimers were dialysed against storage in buffer with high ionic strength: 1 M KCl, 0.005 M MgCl2, 0.01 M Trizma®Base, pH 7.4. NP PEG and BMV coat proteins (present as dimers) were mixed at 1:3 ratio (NP:BMV) and dialysed against assembly buffer: 0.01 M KCl, 0.05 M NaCl, 0.005 M MgCl2, 0.05 M Trizma®Base, pH 7.4. After encapsulation VLPs were dialysed against low ionic strength storage buffer: 0.05 M NaOAc, 0.008 M Mg(OAc)2, pH 4.6. Encapsulation of NP DHP was performed in the same ratio (1:3) and dialysed against modified assembly buffer (0.15 M NaCl, 0.01 M CaCl2, 1% w/v Glycine, 10% v/v Glycerol, 0.03 M Citric acid, 0.05 M Na2HPO4, pH 4.5 and stored in the same buffer. All dialyses were performed with Snakeskin® Dialysis Tubing 10K MWCO. Characterization methods Transmission electron microscopy (TEM) images were acquired with Hitachi TEM HT7700 microscope. Grids were made of copper coated with carbon film, mesh 300. Samples of functionalized nanoparticles were prepared by placing 15 µl drop on the grid and draining the excess solution with blotting paper. Samples of assembled VLPs were prepared similarly. VLPs samples were additionally negatively stained with 5 µl of 2% uranyl acetate. Particle size analysis was performed with ImageJ software. At least 50 particles were analyzed. Hysteresis loops at 5K and 300 K and ZFC-FC plots were obtained with SQUID MPMS XL Quantum Design system. The zero field-cooled (ZFC) and field-cooled (FC) magnetization curves were obtained using a standard protocol. After demagnetization at 300 K the system was cooled to 5 K without a magnetic field. Then, an external magnetic field of 100 Oe was applied, and the ZFC curve was recorded during heating to 300 K. The FC curve was measured during cooling from 300 K down to 5 K in the same external magnetic field. Zeta potential measurement was performed on Particulate Systems NanoPlus instrument in standard zeta cell with dome electrode. Measurements were repeated in triplicate. DLS measurement was performed on Malvern Zetasizer µV instrument in quartz cuvette (QS Hellma, Type 105.231 – 1 cm path-length). Before measurement samples were briefly sonicated, diluted to optimal concentration and filtered with 0.2 µm syringe filter. Measurements were repeated in triplicate. Fourier Transformed Infrared Spectroscopy (FTIR) was used to confirm nanoparticles function- alization. Samples were dried, mixed with KBr and pressed into pellets before measurement. Spectra were obtained on TENSOR 27 (Bruker Optics) in the range of4000 - 400 cm-1 with a resolution of 4 cm-1, and accumulation of 256 scans. BMV concentrations were determined via UV-Vis absorption (NanoDrop 2000 spectropho- tometer) and Lambert-Beer’s law. Proteins concentration were established with absorbance at 280 nm. ACKNOWLEDGMENTS This work was supported by UMO-2012/06/A/ST4/00373 grant from National Science Centre (Poland). The authors declare no financial or commercial conflicts of interest. 035005-9 Mieloch et al. AIP Advances 8, 035005 (2018) 1 C. Liu, S.-H. Chung, Q. Jin, A. Sutton, F. Yan, A. Hoffmann, B. K. Kay, S. D. Bader, L. Makowski, and L. Chen, “Magnetic viruses via nano-capsid templates,” J. Magn. Magn. Mater. 302, 47–51 (2006). 2 J. Yun, A. M. Sonabend, I. V. Ulasov, D.-H. Kim, E. A. Rozhkova, V. Novosad, S. Dashnaw, T. Brown, P. Canoll, J. N. Bruce et al., “A novel adenoviral vector labeled with superparamagnetic iron oxide nanoparticles for real-time tracking of viral delivery,” J. Clin. Neurosci. 19, 875–880 (2012). 3 D. Gao, X. Lin, Z. Zhang, W. Li, D. Men, X. Zhang, and Z. Cui, Intracellular Cargo Delivery by Virus Capsid State Key Laboratory of Virology, Wuhan Institute of Virology Chinese Academy of Nanomedicine Nanotechnology, Biol. Med. (2015). 4 K. M. Frietze, D. S. Peabody, and B. Chackerian, “Engineering virus-like particles as vaccine platforms,” Curr. Opin. Virol. 18, 44–49 (2016). 5 J. L. Sagaseta, E. Malito, R. Rappuoli, and M. J. Bottomley, “Self-assembling protein nanoparticles in the design of vaccines,” Comput. Struct. Biotechnol. J. 14, 58–68 (2015). 6 A. G. Malyutin, R. Easterday, Y. Lozovyy, A. Spilotros, H. Cheng, O. R. Sanchez-Felix, B. D. Stein, D. G. Morgan, D. I. Svergun, B. Dragnea et al., “Viruslike nanoparticles with maghemite cores allow for enhanced MRI contrast agents,” Chem. Mater. 27, 327–335 (2015). 7 C. C. Kao and K. Sivakumaran, “Brome mosaic virus, good for an RNA virologist’s basic needs,” Mol. Plant Pathol. 1, 91–97 (2000). 8 A. L. N. Rao, “Molecular studies on bromovirus capsid protein,” Virology 232, 385–395 (1997). 9 J. Sun, C. DuFort, M.-C. Daniel, A. Murali, C. Chen, K. Gopinath, B. Stein, M. De, V. M. Rotello, A. Holzenburg et al., “Core-controlled polymorphism in virus-like particles,” Proc. Natl. Acad. Sci. 104, 1354–1359 (2007). 10 X. Huang, L. M. Bronstein, J. Retrum, C. Dufort, I. Tsvetkova, S. Aniagyei, B. Stein, G. Stucky, B. McKenna, N. Remmes et al., “Self-assembled virus-like particles with magnetic cores,” Nano Lett. 7, 2407–2416 (2007). 11 S. K. Dixit, N. L. Goicochea, M. C. Daniel, A. Murali, L. Bronstein, M. De, B. Stein, V. M. Rotello, C. C. Kao, and B. Dragnea, “Quantum dot encapsulation in viral capsids,” Nano Lett. 6, 1993–1999 (2006). 12 P. Ni, R. C. Vaughan, B. Tragesser, H. Hoover, and C. C. Kao, “The plant host can affect the encapsidation of brome mosaic virus (BMV) RNA: BMV virions are surprisingly heterogeneous,” J. Mol. Biol. 426, 1061–1076 (2014). 13 A. Petri-fink, M. Chastellain, L. Juillerat-jeanneret, A. Ferrari, and H. Hofmann, “Development of functionalized superparamagnetic iron oxide nanoparticles for interaction with human cancer cells 26, 2685–2694 (2005). 14 W. Wu, Z. Wu, T. Yu, C. Jiang, and W.-S. Kim, “Recent progress on magnetic iron oxide nanoparticles: Synthesis, surface functional strategies and biomedical applications,” Sci. Technol. Adv. Mater. 16, 23501 (2015). 15 E. Amstad, M. Textor, and E. Reimhult, “Stabilization and functionalization of iron oxide nanoparticles for biomedical applications,” Nanoscale 3, 2819 (2011). 16 S. Klein, A. Sommer, L. V. R. Distel, W. Neuhuber, and C. Kryschi, “Superparamagnetic iron oxide nanoparticles as radiosensitizer via enhanced reactive oxygen species formation,” Biochem. Biophys. Res. Commun. 425, 393–397 (2012). 17 A. Silva, É. Silva-Freitas, and J. Carvalho, “Magnetic particles in biotechnology: From drug targeting to tissue engineering,” Adv. Appl. Biotechnol. 237–256 (2012). 18 R. Kusters, H.-K. Lin, R. Zandi, I. Tsvetkova, B. Dragnea, and P. van der Schoot, “Role of charge regulation and size polydispersity in nanoparticle encapsulation by viral coat proteins,” J. Phys. Chem. B 119, 1869–1880 (2015). 19 M. Giersig and M. Hilgendorff, “Magnetic nanoparticle superstructures,” Eur. J. Inorg. Chem. 3571–3583 (2005). 20 S. Sun, H. Zeng, D. B. Robinson, S. Raoux, P. M. Rice, S. X. Wang, and G. Li, “Monodisperse MFe2O4 (M = Fe, Co, Mn) nanoparticles,” J. Am. Chem. Soc. 126, 273–279 (2004). 21 M. C. Daniel, I. B. Tsvetkova, Z. T. Quinkert, A. Murali, M. De, V. M. Rotello, C. C. Kao, and B. Dragnea, “Role of surface charge density in nanoparticle-templated assembly of bromovirus protein cages,” ACS Nano 4, 3853–3860 (2010). 22 B. C. Janegitz, M. Baccarin, P. A. Raymundo-Pereira, F. A. Dos Santos, G. G. Oliveira, S. A. S. Machado, M. R. V. Lanza, O. Fatibello-Filho, and V. Zucolotto, “The use of dihexadecylphosphate in sensing and biosensing,” Sensors and Actuators, B: Chemical 220, 805–813 (2015). 23 J. Sangeetha, S. Thomas, J. Arutchelvi, M. Doble, and J. Philip, “Functionalization of iron oxide nanoparticles with biosurfactants and biocompatibility studies,” J. Biomed. Nanotechnol. 9, 751–764 (2013). 24 I. Karimzadeh, M. Aghazadeh, M. R. Ganjali, T. Doroudi, and P. H. Kolivand, “Preparation and characterization of iron oxide (Fe 3 O 4) nanoparticles coated with polyvinylpyrrolidone/polyethylenimine through a facile one-pot deposition route,” J. Magn. Magn. Mater. 433, 148–154 (2017). 25 A. G. Roca, M. P. Morales, K. O’Grady, and C. J. Serna, “Structural and magnetic properties of uniform magnetite nanoparticles prepared by high temperature decomposition of organic precursors,” Nanotechnology 17, 2783–2788 (2006). 26 L. Zhang, R. He, and H. C. Gu, “Oleic acid coating on the monodisperse magnetite nanoparticles,” Appl. Surf. Sci. 253, 2611–2617 (2006). 27 F. G. Wu, J. J. Luo, and Z. W. Yu, “Infrared spectroscopy reveals the nonsynchronicity phenomenon in the glassy to fluid micellar transition of DSPE-PEG2000 aqueous dispersions,” Langmuir 26, 12777–12784 (2010). 28 C. Yue-Jian, T. juan, X. Fei, Z. Jia-Bi, G. Ning, Z. Yi-Hua, D. Ye, and G. Liang, “Synthesis, self-assembly, and character- ization of PEG-coated iron oxide nanoparticles as potential MRI contrast agent,” Drug Dev. Ind. Pharm. 36, 1235–1244 (2010). 29 B. P. Orner, Protein Cages (2015), Vol. 1252. https://doi.org/10.1016/j.jmmm.2005.08.027 https://doi.org/10.1016/j.jocn.2011.12.016 https://doi.org/10.1016/j.coviro.2016.03.001 https://doi.org/10.1016/j.csbj.2015.11.001 https://doi.org/10.1021/cm504029j https://doi.org/10.1021/cm504029j https://doi.org/10.1046/j.1364-3703.2000.00017.x https://doi.org/10.1006/viro.1997.8579 https://doi.org/10.1073/pnas.0610542104 https://doi.org/10.1021/nl071083l https://doi.org/10.1021/nl061165u https://doi.org/10.1016/j.jmb.2013.09.007 https://doi.org/10.1088/1468-6996/16/2/023501 https://doi.org/10.1039/c1nr10173k https://doi.org/10.1016/j.bbrc.2012.07.108 https://doi.org/10.1021/jp5108125 https://doi.org/10.1021/ja0380852 https://doi.org/10.1021/nn1005073 https://doi.org/10.1016/j.snb.2015.06.020 https://doi.org/10.1016/j.snb.2015.06.020 https://doi.org/10.1166/jbn.2013.1590 https://doi.org/10.1016/j.jmmm.2017.02.048 https://doi.org/10.1088/0957-4484/17/11/010 https://doi.org/10.1016/j.apsusc.2006.05.023 https://doi.org/10.1021/la101539z https://doi.org/10.3109/03639041003710151

File: pythonProject/publikacjeRaw/94.txt (part 1 of 2)
"Plasticizers," in: Ullmann's Encyclopedia of Industrial Chemistry � 2012 Wiley-VCH Verlag GmbH & Co. KGaA, Weinheim Article No : a20_439 Plasticizers DAVID F. CADOGAN, ICI Chemicals and Polymers, Runcorn, Cheshire, United Kingdom CHRISTOPHER J. HOWICK, ICI Chemicals and Polymers, Runcorn, Cheshire, United Kingdom 1. Introduction. . . . . . . . . . . . . . . . . . . . . . . . 599 1.1. Definition . . . . . . . . . . . . . . . . . . . . . . . . . . 599 1.2. Types of Plasticization . . . . . . . . . . . . . . . . 599 1.3. Types of Plasticizer . . . . . . . . . . . . . . . . . . 600 2. Plasticizers in Common Use. . . . . . . . . . . . 600 2.1. Market Overview. . . . . . . . . . . . . . . . . . . . 600 2.2. Phthalate Esters . . . . . . . . . . . . . . . . . . . . 601 2.3. Adipate Esters . . . . . . . . . . . . . . . . . . . . . . 601 2.4. Trimellitate Esters . . . . . . . . . . . . . . . . . . . 602 2.5. Phosphate Esters . . . . . . . . . . . . . . . . . . . . 602 2.6. Sebacate and Azelate Esters . . . . . . . . . . . 602 2.7. Polyester Plasticizers . . . . . . . . . . . . . . . . . 603 2.8. Sulfonate Esters . . . . . . . . . . . . . . . . . . . . . 603 2.9. Specialty Phthalate Esters . . . . . . . . . . . . . 603 2.10. Secondary Plasticizers . . . . . . . . . . . . . . . . 603 3. Mechanism of Plasticizer Action . . . . . . . . 604 3.1. The Lubricity Theory . . . . . . . . . . . . . . . . 604 3.2. The Gel Theory . . . . . . . . . . . . . . . . . . . . . 604 3.3. The Free-Volume Theory. . . . . . . . . . . . . . 604 3.4. Solvation – Desolvation Equilibrium . . . . . 605 3.5. Generalized Structure Theories . . . . . . . . . 605 3.6. Specific Interactions and Interaction Parameters . . . . . . . . . . . . . . . . . . . . . . . . 605 4. Plasticized PVC . . . . . . . . . . . . . . . . . . . . . 607 4.1. Applications Technology . . . . . . . . . . . . . . 607 4.1.1. Suspension PVC . . . . . . . . . . . . . . . . . . . . . 607 4.1.2. Emulsion PVC . . . . . . . . . . . . . . . . . . . . . . 607 4.2. Effect of Plasticizer Choice on the Properties of Flexible PVC . . . . . . . . . . . . 608 4.2.1. Plasticizer Efficiency . . . . . . . . . . . . . . . . . . 608 4.2.2. High-Temperature Performance . . . . . . . . . . 608 4.2.3. Low-Temperature Performance . . . . . . . . . . 609 4.2.4. Gelation Properties . . . . . . . . . . . . . . . . . . . 609 4.2.5. Migration and Extraction . . . . . . . . . . . . . . . 610 4.2.6. Plastisol Viscosity and Viscosity Ageing . . . 610 4.2.7. Windscreen Fogging . . . . . . . . . . . . . . . . . . 611 4.2.8. Summmary . . . . . . . . . . . . . . . . . . . . . . . . . 612 5. Plasticization of Polymers other than PVC 613 5.1. Requirements for Plasticization . . . . . . . . . 613 5.2. Plasticization of other Polymers. . . . . . . . . 613 6. Toxicology and Environmental Aspects . . . 614 6.1. Toxicity Studies on Plasticizer Esters . . . . 614 6.2. Plasticizers in the Environment . . . . . . . . . 615 6.3. Storage and Handling . . . . . . . . . . . . . . . . 617 References . . . . . . . . . . . . . . . . . . . . . . . . . 617 1. Introduction 1.1. Definition A plasticizer is a substance incorporated into a material to increase its flexibility, workability, or distensibility. A plasticizer may reduce the melt viscosity, lower the temperature of the second- order transition, or lower the elastic modulus of the product. Plasticizers are inert, organic sub- stances with low vapor pressures, predominantly esters, which react physically with high polymers to forma homogeneous physicalunit, whether it be bymeansofswellingordissolvingorany other [1]. At present some 300 plasticizers are manu- factured, of which at least 100 are of commercial importance. A list of some of the most widely used plasticizers is given in Table 1. 1.2. Types of Plasticization Two principle ways of obtaining the plasticiza- tion effects described above are commonly utilized. Firstly, a rigid polymer may be inter- nally plasticized by chemically modifying the polymer or the monomer so that the flexibility of the polymer is increased. A rigid polymer, how- ever, can also be externally plasticized by addi- tion of a plasticizer, which imparts the desired flexibility but is not chemically changed by reaction with the polymer. The latter process has DOI: 10.1002/14356007.a20_439 the advantage of lower cost and permits the fabri- cator freedom in devising formulations to manu- facture items of differing flexibility simply by adding different amounts of plasticizer, within the constraintsofpolymer – plasticizercompatibility. 1.3. Types of Plasticizer Plasticizers can be divided into two principal groups: primary and secondary. Primary plas- ticizers lower the glass transition temperature Tg and increase the elongation and softness of the polymer. Secondary plasticizers, when added to the polymer alone, do not bring about such changes and may also have limited com- patibility with the polymer. However, when added to the polymer in the presence of a primary plasticizer, secondary plasticizers enhance the plasticizing performance of the primary plasticizer. 2. Plasticizers in Common Use 2.1. Market Overview The list of commercially available plasticizers, covering applications throughout polymer sci- ence, is extensive. This reflects the development of plasticizers to meet the increasing demand for polymers, especially PVC, for new and higher quality applications. This article discusses the main groups of plasticizers; for further details, see [1–4] and references therein. The Western European plasticizer market had a capacity of 969�103 t/a in 1989 and at that time was growing at a rate of 3 % per annum [5]. In 1996 production of plasticizer in Western Europe amounted to 1253�103 t/a and in the United States to 636�103 t/a [6]. In terms of plasticizer types, the majority of this tonnage (>85 %) is standard phthalate (esters of phthalic anhydride with C8 – C10 alcohols). Reasons for this are the Table 1. Plasticizers in Common Use Plasticizer Abbreviation Alcohol carbon number CAS registry no. Mr Density at 20 �C, g/cm3 Phthalates Diisobutyl phthalate DIBP 4 [84-69-5] 278.3 1.039 Dibutyl phthalate DBP 4 [84-74-2] 278.3 1.046 Diisoheptyl phthalate DIHP 7 [41451-28-9] 362 0.991 L79 phthalate L79P, 79P 7 – 9 [71888-89-6] 380 0.985 L711 phthalate L711P, 711P 7 – 11 [68648-91-9] 0.971 Dioctyl phthalate DOP 8 [117-81-7] 390 0.984 Diisooctyl phthalate DIOP 8 [27554-26-3] 390 0.983 Dinonyl phthalate DNP 9 [84-76-4] 419 0.97 Diisononyl phthalate DINP 9 [28553-12-0] [68515-48-0] 419 0.975 Diisodecyl phthalate DIDP 10 [68515-49-1] 447 0.967 L911 phthalate L911P, 911P 9 – 11 [68515-43-5] 454 0.96 Diundecyl phthalate DUP 11 [3648-20-2] 474 0.953 Diisoundecyl phthalate DIUP 11 [85507-79-5] 474 0.962 Undecyl dodecyl phthalate UDP 11 – 12 [68515-43-5] 488 0.957 Diisotridecyl phthalate DTDP 13 [27253-26-5] 531 0.952 Butyl benzyl phthalate BBP 4 – 7 [68515-47-9] 312.3 1.119 Adipates Dioctyl adipate DOA 8 [103-23-1] 370.6 0.929 Diisononyl adipate DINA 9 [33703-08-1] 398 0.929 Diisodecyl adipate DIDA 10 [27178-16-1] 427.1 0.915 Trimellitates Trioctyl trimellitate TOTM 8 [3319-31-1] 530 0.991 L79 trimellitate L79TM 7 – 9 [68515-60-6] 530 0.996 L810 trimellitate L810TM 8 – 10 [67989-23-5] 592 0.973 Phosphate esters Tri-2-ethylhexyl phosphate TOF 8 [78-42-2] 434 0.926 2-Ethylhexyl diphenyl phosphate Santicizer 141 6 and 8 [1241-94-7] 362.4 1.091 Tricresyl phosphate TCP 6 [1330-78-5] 368.2 1.165 600 Plasticizers Vol. 27 relatively low price and ready availability of feedstocks. The remainder of the market is taken up by phthalate esters of other alcohols, speciali- ty phthalates, adipates, trimellitates, and other esters. 2.2. Phthalate Esters (see also ! Phthalic Acid and Derivatives) Diesters of phthalic anhydride are produced commercially from C1 – C13 alcohols, although the C1 – C3 esters are generally too volatile to find widespread use. Di-n-butyl phthalate (DBP) and diisobutyl phthalate (DIBP) (linear and branched C4 esters) are used in many PVC formulations, principally for ease of gelation. Owing to their relatively high volatility, in com- parison with other phthalates, they are often used in conjunction with higher molecular mass es- ters. Diisopentyl phthalate (DIPP) is generally used in a similar manner. Diisoheptyl phthalate (DIHP), an ester based on a C7 iso-alcohol from the oxo alcohol process, shows good plasticizing action with PVC as well as with a number of other polymers [4]. Its principle use in PVC, when compared with higher molecular mass plastici- zers, lies in its gelation characteristics and bal- ance of volatility and viscosity, the volatility of DIHP being only slightly higher than the corre- sponding C8 phthalate (DIOP). Di-2-ethylhexyl phthalate (DEHP) (also known as dioctyl phthalate, DOP) has long been accepted as the industry standard general purpose primary plasticizer. This is because its properties are adequate for many applications in the flexible vinyl industry. DEHP shows good gelation characteristics, good softening action, and adequate viscosity proper- ties in emulsion PVC pastes. Diisooctyl phthal- ate, produced from C8 oxo alcohols, shows performance in PVC which is generally similar to DEHP. Di-n-octyl phthalate (DnOP), a C8 phthalate ester derived from a linear alcohol, is also produced, but in far smaller quantities than the branched phthalates. The linear structure imparts improved low-temperature performance and lower viscosity. Diisononyl phthalate (DINP) is produced from C9 oxo alcohols and has similar plasticizing properties to DEHP. Its slightly higher molecular mass results in a somewhat lower plasticizer efficiency which requires a greater addition of plasticizer to impart an equivalent softness (these effects are discussed in detail in Section 4.2.1). The higher molecular mass alcohol also imparts improved high-temperature performance and re- sistance toextraction.OtherC9 phthalatesare also produced [e.g., DNP, DINP(S)] and vary in the linearity of the alcohol component in the ester, the more linear varieties giving improved properties. Diisodecyl phthalate (DIDP), the phthalate ester of C10 oxo alcohols, exhibits superior high-temperature performance to DINP and DEHP due to its higher molecular mass (lower volatility). Its lower plasticizing efficiency compared to the lower phthalates requires greater plasticizer addition to impart the same softness, although this can, in some cases, be advantageous. Diun- decyl phthalate (DUP), diisoundecyl phthalate (DIUP) and undecyl dodecyl phthalate (UDP) continue this trend. Ditridecyl phthalate (DTDP) is the highest molecular mass phthalate ester generally available in commercial quantities. Its high molecular mass results in low plasticizing efficiency, and some compatibility problems may occur at high plasticizer loadings. Its low volatility, however, also results in superior high- temperature performance and allows some strict electrical cable insulation and sheathing specifi- cations to be met. 2.3. Adipate Esters Alkyl esters of adipic acid have two principle advantages in the plasticization of PVC resins in comparison with the corresponding phthalate ester: (1) their lower intrinsic viscosity confers Vol. 27 Plasticizers 601 lower plastisol viscosity and good plastisol stor- age stability, enabling use in demanding applica- tions and (2) they give superior low-temperature flexibility properties. Of adipate esters in use in the flexible vinyl industry, di-2-ethylhexyl adipate, DEHA (also known as dioctyl adipate, DOA) is the most common. It is widely used in flexible PVC food film (cling film). DEHA has good plasticizing effi- ciency and compatibility with PVC, and its very low viscosity enables it to be used in PVC plastisol applications where low viscosity is required, often in conjunction with a phthalate. Diisononyl adipate (DINA) is the ester of adipic acid with isononanol produced from oxo alco- hols. It shows similar properties to DEHA. Its higher molecular mass does, however, increase its viscosity compared with DEHA, but this is accompanied by a reduction in volatility. The lower efficiency in comparison with DEHA, which requires a greater plasticizer addition, can result in lower plastisol viscosities. These effects are extended in moving to diisodecyl adipate (DIDA). Higher adipates (e.g., ditridecyl adipate, DTDA) are of limited use due to their lower compatibility with PVC. 2.4. Trimellitate Esters Esters of trimellitic anhydride (TMA) have grown in popularity due to their excellent thermal properties and resistance to extraction. Tris-2- ethylhexyl trimellitate (TOTM), produced from trimellitic anhydride and 2-ethylhexanol, is the ester most widely used. Although of a lower plasticizing efficiency than the corresponding phthalate, the thermal stability and extraction resistance of TOTM are superior. These properties can be improved still further by using trimellitate esters produced from mixed linear alcohols, e.g., L79 trimellitate and L810 trimellitate. The improved properties brought about by these esters are discussed further in Chapter 4. 2.5. Phosphate Esters The principle advantages of phosphate esters such as tricresyl phosphate as plasticizers for PVC is their low volatility and their ability to impart fire-retardant properties to a PVC formulation. Tris(2-ethylhexyl) phosphate shows good compatibility with PVC and also imparts good low-temperature performance in addition to good fire retardancy. 2-Ethylhexyl diphenyl phosphate has wide- spread use due to its combination of plasticizing efficiency, low-temperature properties, migra- tion resistance, and fire retardancy. 2.6. Sebacate and Azelate Esters Esters from the linear sebacic and azelatic acids are used in PVC applications for the same reasons as the corresponding adipates, i.e., low viscosity and good low-temperature performance. Di- 2-ethylhexyl sebacate (DOS) and di-2-ethylhexyl azelate (DOZ) are the most widely used. In comparison to adipates, however, these esters tend to have a significantly higher cost and consequently only find use in extreme low- temperature applications. 602 Plasticizers Vol. 27 2.7. Polyester Plasticizers Polyester plasticizers, or polymeric plasticizers as they are more generally known, have found use due to their low volatility and high extraction resistance. They are typically based on condensation pro- ducts of propane- or butanediols with adipic acid or phthalic anhydride. The growing polymer chain may then be end-capped with an alcohol or a monobasic acid, although non-end-capped polyesters can be produced by strict control of the reaction stoichiometry. Due to their higher molecular mass compared to other plasticizers they have much higher viscosities (3 – 10 Pa � s), which in some cases can make processing with PVC difficult. 2.8. Sulfonate Esters Sufonate ester plasticizers for PVC are typically aryl esters of a C13 – C15 alkane sulfonic acid. They are relatively efficient and easily process- able plasticizers with good extraction properties. 2.9. Specialty Phthalate Esters In addition to the phthalate plasticizers de- scribed in Section 2.2, other phthalate plastici- zers are also commercially available. These are speciality products which find use as high-quality plasticizers in specific applications. Their quality tends to be reflected in their price since they require either a further manufacturing stage (e.g., transesterification) or the use of alcohol feedstocks of greater linearity than the standard phthalates. Benzyl butyl phthalate (BBP) shows excellent compatibility and fusion characteristics with PVC and is widely used in vinyl flooring for these reasons and also due to its superior stain resistance. Linear and semilinear phthalates (e.g., DnOP, 911P, DUP) have lower viscosities than the cor- responding branched ester. This results in lower plastisol viscosity and also lower plasticizer vol- atility. 911P, a phthalate ester based on linear and semilinear C9 – C11 alcohols, is the premium plasticizer for flexible PVC in automotive appli- cations due to its low fogging (the condensation of volatile material on a car windscreen, causing impaired visibility); see Section 4.2.7. 2.10. Secondary Plasticizers Secondary plasticizers (also referred to as extenders) continue to play a major role in flexi- ble PVC technology. They do not have the same mode of softening action as a primary plasticizer but do impart softening behavior when used in combination with a primary plasticizer. In some very hard PVC formulations, however, a second- ary plasticizer alone may be of use. The major secondary plasticizers are chlorinated hydrocar- bons. These are hydrocarbons chlorinated to varying amounts, typically 30 – 70 %. For a given hydrocarbon, plasticizer viscosity in- creases with increasing chlorine content. Chlori- nated hydrocarbons of the same chlorine content may, however, have different volatilities and viscosities if they are based on different hydro- carbons. The principal advantages of such materials are: (1) they improve fire retardancy due to their chlorine content and (2) formula- tions containing a secondary plasticizer are often cheaper. Precise knowledge of compatibility between standard plasticizers and chlorinated paraffins is required since some mixtures become incompatible with each other and the PVC resins at certain concentrations. Phthalate – chlorinated hydrocarbon compatibility decreases as the molecular mass of the phthalate and the plasti- cizer loading in the PVC increases; for specific examples, see [1]. Vol. 27 Plasticizers 603 3. Mechanism of Plasticizer Action Several theories of plasticizer action have been proposed, ranging in detail and complexity. Whilst each theory is not exhaustive, an under- standing of the plasticization process can be gained by combining ideas from each theory. The theories are discussed in detail in [1]. 3.1. The Lubricity Theory The lubricity theory is based on the assumption that the rigidity of the resin arises from inter- molecular friction binding the chains together in a rigid network. On heating, these frictional forces are weakened so as to allow the plasti- cizer molecules between the chains. In the resulting mixture at room temperature the plasticizer molecules act as lubricants for the polymer chains. 3.2. The Gel Theory The gel theory extends the lubricity theory in that it deals with the idea of the plasticizer acting by breaking the resin – resin attachments and interactions and by masking these centers of attachment from each other, preventing their reformation. Such a process may be regarded as being necessary but by itself insufficient to explain a completely plasticized system since while a certain concentration of plasticizer mo- lecules will provide plasticization by this pro- cess the remainder will act more in accordance with the lubricity theory, with unattached plas- ticizer molecules swelling the gel and facilitat- ing the movement of plasticizer molecules, thus imparting flexibility. Molecules acting by this latter action may in fact constitute the bulk of plasticizer molecules. 3.3. The Free-Volume Theory The free-volume theory extends the above ideas and also allows a quantitative assessment of the plasticization process. The free volume of a polymer is described by Equation 1 and Figure 1 Vf ¼ Vt�V0 ð1Þ where Vf ¼ the free volume of the polymer Vt ¼ specific volume at temperature t V 0 ¼ specific volume at arbitrary reference point, usually 0K and V0G and V 0 L are the specific volumes of the glass and liquid extrapolated to 0K. Free volume is a measure of the internal space available in a polymer for the movement of the polymer chain, which imparts flexibility to the resin. Figure 1 shows how the amount of free volume in the polymer increases sharply at the glass transition temperature Tg. Consequently, the study of plasticization is a study of how to lower Tg, thus creating a polymer that is flexible at ambient temperature. Plasticizers therefore increase the free volume of the resin and also ensure that free volume is maintained as the resin – plasticizer mixture is cooled from the melt. Combining these ideas with the gel and lubricity theories implies that plasticizer mole- cules that do not interact with the polymer chain must simply fill free volume created by those molecules that do. These molecules may also be envisaged as providing a screening effect that prevents interactions between neighboring poly- mer chains, thus preventing reformation of the rigid polymer network on cooling. For the plasticized resin, free volume can arise from: 1. Motion of the chain ends 2. Motion of the side chains 3. Motion of the main chain These motions can be increased in a variety of ways, including: Figure 1. The free-volume concept [4] 604 Plasticizers Vol. 27 1. Increasing the number of end groups 2. Increasing the length of the side chains 3. Increasing the possibility of main chain movement by the inclusion of segments of low steric hindrance and low intermolecular attraction 4. Introduction of a lower molecular mass com- pound which imparts the above properties 5. Raising the temperature The introduction of a plasticizer, which has a lower molecular mass than the resin, can impart a greater free volume per volume of material since (1) there is an increase in the proportion of end groups and (2) it has a lower glass transition temperature Tg than the resin. A detailed mathe- matical treatment of this [7] can be carried out to explain the success of some plasticizers and the failure of others. Clearly, the use of a given plasticizer in a certain application will be a com- promise between the above ideas and physical properties such as volatility, compatibility, high- and low-temperature performance, and viscosity. This choice will be application dependent, i.e., there is no ideal plasticizer for every application. 3.4. Solvation – Desolvation Equilibrium Since plasticizer migrates from plasticized poly- mers, it is clear that plasticizer molecules are not bound permanently to the polymer as in an internally plasticized resin, but that an exchange or equilibrium mechanism is present. This im- plies that there is no stoichiometric relationship between polymer and plasticizer, although some quasistoichiometric relationships appear to exist [8], [9]. This idea is extended in Section 3.6. 3.5. Generalized Structure Theories In their simplest form generalized structure the- ories attempt to produce a visual representation of the mechanism of plasticizer action [1]. The theories are based on the concept that if a small amount of plasticizer is incorporated into the polymer mass it imparts slightly more free volume and gives more opportunity for the movement of macromolecules. Many resins tend to become more ordered and compact as existing crystallites grow or new crystallites form at the expense of the more fluid amorphous material. For small additions of plasticizer, the plasticizer molecules may be totally immobilised by attach- ment to the resin by various forces. These tend to restrict the freedom of motion of small portions of the polymer molecule necessary for the absorption of mechanical energy. Therefore it results in a more rigid resin with a higher tensile strength and modulus than the base polymer itself. This phenomenon is therefore termed anti- plasticization. A study by HORSLEY [10] used X-ray diffraction to show that small amounts of dioctyl phthalate (DOP) progressively increase the order in the PVC. Above these concentrations the order decreases and the polymer becomes plasticized (see also Section 3.6). 3.6. Specific Interactions and Interaction Parameters Early attempts to describe PVC – plasticizer compatibility were based on the same principles as used to describe solvation, i.e., ‘‘like dissolves like’’ [11]. To obtain a quantitative measure of PVC – plasticizer compatibility a number of different parameters have been used. These are briefly described below. The Hildebrand Solubility Parameter d gives a measure of compatibility between plasti- cizer and a resin based on the solvating power of the plasticizer for the resin under investigation. For complex molecules this can be estimated [12] by using a set of additive constants for the more common groups in plasticizer molecules. These constants are designated F and the overall value for the plasticizer is given by the equation d ¼ X F=V ð2Þ i.e., a summation of each solubility constant for each molecular portion of the plasicizer molecule divided by the molecular volume. Data so calcu- lated for different plasticizers can be compared, with the higher values suggesting greater compatibility. ThePolarity ParametersF were evaluated by VAN VEERSEN and MEULENBERG [13] and de- spite their apparent simplicity they show a good Vol. 27 Plasticizers 605 correlation with plasticizer activity for nonpoly- meric plasticizers. The parameter is defined as: F ¼ MðAp=PoÞ 1000 ð3Þ where M ¼ molecular mass of plasticizer Ap ¼ number of carbon atoms in the plasticizer, excluding aromatic and carboxylic acid carbon atoms Po ¼ number of polar (e.g., carbonyl) groups present The factor of 1000 is used to produce values of a convenient size. The Solid-Gel Transition Temperature Tm is a measure of plasticizer activity. It is the temperature at which a single grain of PVC dissolves in excess plasticizer. More efficient plasticizers have lower values of Tm due to their higher solvating power. The Flory – Huggins Interaction Para- meter x. These ideas, based on a study of polymer miscibility, were applied to plasticizers by ANAGNOSTOPOULOS [14] according to the equation: 1=Tm ¼ 0:002226þ0:1351ð1�cÞ=V1 ð4Þ where V1 is the molar volume of the plasticizer, calculated from the molecular mass and the density at Tm. The Activity Parameter a. is based on work by BIGG [15]. It is another measure of plasticizer activity and is defined as a ¼ 1000 ð1�cÞ M ð5Þ Summaries. Over the past few years these methods have been assessed and extended by many workers, in particular the Loughborough group [16], [17]. It was shown that solubility parameters are capable of classifying plasticizers of a given family in terms of their compatibility with PVC but that they are of limited use for comparing plasticizers of different families (e.g., phthalates with adipates). Polarity parameters provided useful predictions of the activity of monomeric plasticizers but again were not able to compare activity of plasticizers from different families. In all cases it was not possible to predict the behavior of polymeric plasticizers. Specific Interactions. Ideas on the subject of specific interactions between PVC and a plas- ticizer molecule, as a basis of plasticization, can be considered a more detailed form of some of the ideas discussed above. Clearly some mechanism of attraction and interaction between PVC and plasticizer must exist for plasticizer to be retained in the polymer after processing. The role of specific interactions in the plasti- cization of PVC has been proposed from work on specific interactions of esters in solvents (e.g., hydrogenated chlorocarbons) [18], work on blends of polyesters with PVC [19–25], and work on plasticized PVC itself [26–28]. Modes of interaction between the carbonyl functionality of the plasticizer ester or polyester were pro- posed, mostly on the basis of results from Fourier transform IR spectroscopy (FTIR). Shifts in the absorption frequency of the carbonyl group of the plasticizer ester to lower wavenumber, indicative of a reduction in polarity (i.e., some interaction between this functionality and the polymer) were reported [25–27]. Work performed with dibutyl phthalate [27] suggested an optimum concentra- tion at which such interactions were maximized. Spectral shifts were in the range 3 – 8 cm �1 . Similar shifts were also reported in blends of PVC with polyesters [19–25], again showing a concentration dependence of the shift to lower wavenumber of the ester carbonyl absorption frequency. Recent Studies. Some recent work has ex- tended these ideas by using new analytical tech- niques, in particular molecular modeling and solid-state NMR spectroscopy. Molecular Modeling. The computer model- ing of molecules is a rapidly growing branch of chemistry (! Molecular Modeling) [29–31]. High-resolution graphics and fast computers al- low the operator to build molecules in minimum energy configurations and view them in real time. This model can be constructed from crystallo- graphic coordinates available from data bases or by simple intervention from the operator. Molecular mechanics or quantum mechanics pro- grams are then used to arrive at a likely structure. 606 Plasticizers Vol. 27 A range of plasticizer molecule models and a model for PVC were generated and energy mini- mized to observe their most stable conforma- tions. Such models highlighted the free volume increase caused by the mobility of the plasticizer alkyl chains. More detailed models were also produced to concentrate on the polar region of the plasticizer and its possible mode of interaction with the polymer. These showed the expected repulsion between areas on the polymer and plasticizer of like charge as well as attraction between the negatively charged portions of the plasticizer and positively charged portions of the PVC. Solid-State NMR Spectroscopy. Recent ad- vances in technology have made the study of solids by NMR techniques of considerably great- er ease than in previous years. For the accumu- lation of solid state 13 C NMR spectra, cross polarisation magic angle spinning (CP-MAS) can be utilized to significantly reduce signal broadening effects present in the solid state but not in the liquid state. The technique was used to study the molecular effects of plasticization by comparing spectral shifts of PVC and plasticizer under various degrees of processing. For PVC plasticized with DIDP two processing tem- peratures, 130 �C and 170 �C, were used, repre- senting a low degree and high degree of plastici- zation, respectively. The comparison of the spectra showed no shift in the resonance frequen- cy of the carbonyl group with processing temperature. The most significant difference in the two spectra was in the aliphatic carbon resonances. The spectra of the more plasticized sample showed resonance shifts and increased resolution for these carbon atoms. This again shows a strong depen- dence of successful plasticization on the confor- mation of the alkyl chains of the plasticizer ester (linked to the increased free volume). 4. Plasticized PVC 4.1. Applications Technology Over 90 % of plasticizer sales by volume are into the PVC industry. The reason is that the benefits imparted by the plasticization of PVC are far greater than those imparted to other polymers. PVC stands alone among polymers in its ability both to accept and retain large concentrations of plasticizer. This is due to a morphological form consisting of highly amorphous, semicrystalline, and highly crystalline regions. Without the wide range of additives available (e.g., plasticizers, stabilizers, fillers, lubricants, pigments) PVC would be of little use. The development of PVC as a commodity polymer is fundamentally linked to the development of its additives. The two principle types of PVC are suspen- sion and emulsion PVC. The plasticizer applica- tions technology associated with these two forms are different and are discussed separately here. Details of the polymerization techniques giving rise to these two distinct polymer types are dis- cussed in [2], [32]; (see also ! Poly(Vinyl Chloride)). 4.1.1. Suspension PVC PVCs produced by suspension polymerization have a relatively large particle size (typically 100 – 150 mm). Additionally, these particles are highly porous and are therefore able to absorb large amounts of liquid plasticizer during a for- mulation mixing cycle. Flexible PVC formula- tions based on a suspension polymer are typically processed by a dry-blend process, during which all formulation ingredients are heated (typically 70 – 110 �C) and intimately mixed to form a dry powder (PVC dry-blend) which contains all for- mulation ingredients. This dry-blend can be either stored or processed immediately. Proces- sing of suspension resin formulations is performed by a variety of techniques such as extrusion, injection molding, and calendering to totally fuse the formulation ingredients and form the desired product. 4.1.2. Emulsion PVC Emulsion PVC resins differ from those manu- factured by the suspension process principally in terms of particle size but also in the presence of emulsifiers and surfactants not used in suspen- sion polymerization. The particle size of an emulsion polymer (typically 1 – 2 mm) is much lower than that of a suspension resin. This low particle size imparts a lack of porosity to the resin and thus the mixing of formulation ingredients in Vol. 27 Plasticizers 607 a dry-blending process is not possible. A typical flexible PVC formulation prepared with an emul- sion polymer will be a liquid or paste (plastisol). This consequently leads to a different applica- tions technology area. PVC plastisols can be fused by techniques such as spreading, rotational molding, and slush molding. Plastisols may also be semi-gelled (i.e., enough heat is imparted to convert the plastisol into a solid but without the full development of tensile properties brought about by complete fusion) for storage. As the formulation ingredients in a plastisol are in the liquid form, the viscosity of the plastisol is of major importance, and the intrinsic viscosity of the plasticizer has a major contribution to the plastisol viscosity, as do the polymerization conditions of the resin. The desired plastisol viscosity can be obtained by careful selection of polymer, plasticizer, and other formulation in- gredients but also by shear rate. PVC plastisols are either (1) pseudoplastic or shear-thinning (viscosity decreases with shear), (2) near-New- tonian (viscosity remains nearly constant with shear), or (3) dilatant (viscosity increases with shear). Choice of plastisol ingredients to give desired viscosity effects will depend on the application requirements of the plastisol. 4.2. Effect of Plasticizer Choice on the Properties of Flexible PVC This section discusses the effect of plasticizer choice on a range of properties of flexible PVC articles. Certain properties are more important for some applications than others, and hence some plasticizers find more extensive use in some application areas than others. The PVC technologist must ascertain the most important properties for the application in question and then make the correct choice of plasticizer. 4.2.1. Plasticizer Efficiency Plasticizer efficiency is a measure of the concen- tration of plasticizer required to impart a speci- fied softness to PVC. The softness may be mea- sured as a British Standard Softness (BSS) or a Shore hardness (BSS 35 is equivalent to a Shore A hardness of 80 – test method BS 2782). For a given acid constituent of plasticizer ester, plasti- cizer efficiency decreases as the carbon number of the alcohol chain increases; e.g., for phthalate esters efficiency decreases in the order DBP > DIHP > DOP > DINP > DIDP > DTDP. For example, an additional six parts per hundred of PVC (phr) of DIDP than DOP is required to give a hardness of Shore 80 when all other formulation ingredients remain constant. In addition to the size of the alcohol chain, the amount of branching is also significant, with the more linear isomers being of greater efficiency. Choice of the acid constituent can also be significant. For the same alcohol constituent, phthalate and adipate esters are approximately equivalent but both are con- siderably more efficient than the corresponding trimellitate. Figure 2 compares various plasticizers with respect to their ability to impart flexibility to a PVC resin. This shows the lower plasticizing efficiency of a C10 phthalate relative to a C8 phthalate and also the lower plasticizing efficien- cy of the trimellitate esters compared to the phthalates. 4.2.2. High-Temperature Performance High-temperature performance in flexible PVC is related to (1) plasticizer volatilization and (2) plasticizer degradation. Plasticizer volatiliza- tion, both from the finished article during use at elevated temperatures (e.g., electrical cable insulation) and also during processing (i.e., release of plasticizer fume) is directly related to the volatility of the plasticizer in use. Hence the Figure 2. Relative efficiency of plasticizers ph ¼ phthalate 608 Plasticizers Vol. 27 higher molecular mass plasticizers give superior performance in this area. Figure 3 shows the percentage mass loss from plasticized PVC (50 phr of plasticizer) for various plasticizers at 100 �C. The superior performance of the trimel- litate esters and inferior performance of adipate esters, relative to the phthalate, is illustrated. For phthalate plasticizers thermal stability decreases in the order DTDP > DIDP > DINP > DOP > DIHP > DBP. Higher molecular mass esters such as trimellitates improve this still further and are used in demanding cable specifications which have strict mass loss re- quirements. Polyester plasticizers give the best performance in this area, with performance improving with increasing molecular mass. Additionally, branched esters have somewhat higher volatilities than their linear equivalents. High-temperature performance also includes the generation of fume in the workplace, for which the same structure relationships apply. Not only does excessive plasticizer volatilization have environmental consequences but inaccura- cies in formulation can be incurred since not all the plasticizer enters the PVC resin, resulting in a harder material than calculated. Plasticizer molecules can undergo thermal degradation at high temperature. Esters based on the more branched alcohol isomers are more susceptible to such degradation. This can, how- ever, be offset by the incorporation of an antiox- idant, and plasticizer esters for cable applications frequently contain a small amount of antioxidant. 4.2.3. Low-Temperature Performance The ability of plasticized PVC to remain flexible at low temperature is of great importance in certain applications (e.g., external tarpaulins, underground cables). For this property the choice of the acid constituent of the plasticizer ester is of major importance, with the linear aliphatic adi- pic, sebacic, and azeleic acids giving excellent low-temperature flexibility compared to the corresponding phthalates and trimellitates. There is also a major contribution to low- temperature performance from the alcohol por- tion of the ester; the greater the linearity of the plasticizer the greater the low-temperature flex- ibility. Figure 4 shows the cold flex temperature (the lowest temperature at which a sample of flexible PVC of standard dimensions can be twisted by 200� in the Clash and Berg test) for various PVC – plasticizer combinations. The increasing low-temperature performance with increasing alkyl chain length is illustrated, as is the superior low-temperature performance of the adipate esters. 4.2.4. Gelation Properties The gelation characteristics of a plasticizer are related to its efficiency, and both properties are Figure 3. Volatile loss in use from plasticized PVC (50 phr plasticizer) for various plasticizers Figure 4. Cold flex temperature for various PVC – plasti- cizer combinations (50 phr plasticizer) Vol. 27 Plasticizers 609 often discussed together. The gelation character- istics are a measure of the ability of a plasticizer to fuse with the polymer to give a product of maximum elongation and softness (i.e., maxi- mum plasticization). Gelation properties are often measured either (1) as a processing tem- perature – the
