Repository: TomaszWojtyniak/OpenScienceSearchEngine

File: pythonProject/publikacjeRaw/94.txt (part 2 of 2)
temperature to which the plasticiz- er and polymer must be heated in order to obtain these properties or (2) as a solution temperature, the temperature at which a grain of polymer dissolves in excess plasticizer, giving a measure of the solvating power of the plasticizer. Ease of gelation is related to plasticizer polarity and molecular size. The greater the polarity of a plasticizer molecule the greater the attraction it has for the PVC polymer chain and the less additional energy, in the form of heat, is required to cause maximum plasticizer – PVC interac- tion. The most active plasticizers are able to bring about these effects soon after the Tg of the polymer (70 – 80 �C) is reached, whereas the less active plasticizers require temperatures of ca. 180 �C for maximum elongation properties to be obtained. The polarity of the plasticizer is determined by both acid type and alcohol chain length. Aromatic acids, being of greater polarity, tend to show greater ease of gelation than ali- phatic acid esters. Molecular size also has a key contribution and explains why molecules of similar polarity can show different gelation properties. The smaller the plasticizer molecule the easier it is for it to enter the PVC matrix; larger molecules require more thermal energy to establish the desired interaction with the polymer. Since branching influences molecular size, this too has a contri- bution to gelation properties, with the more branched isomers showing greater activity. Thus for the phthalate esters ease of gelation decreases in the order BBP > DBP > DIHP > DOP > DINP > DIDP > DTDP. Figure 5 shows the greater ability of the more molecularly compact plasticizers to impart full gelation properties (i.e., maximum tensile strength). 4.2.5. Migration and Extraction When plasticized PVC comes into contact with other materials, plasticizer may migrate from the plasticized PVC into the other material. The rate of migration depends not only on the plasticizer employed but also on the nature of the contact material. Plasticizer can also be extracted from PVC by a range of solvents, including water. How aggressive a particular solvent is depends on its molecular size and its compatibility with both the plasticizer and PVC. Water extracts plasticizer very slowly, oils are slightly more aggressive, and low molecular mass solvents are the most aggressive. The key characteristics for migration and ex- traction resistance is molecular size. The larger the plasticizer the less it tends to migrate or be extracted. The extreme case is seen by the use of polymeric plasticizers in applications where excellent migration and extraction resistance is required. There is also a contribution from the linearity of the alcohol component of the plasti- cizer ester. Thegreater the linearityof the ester the greater its migration and extraction rate in com- parison to the more branched isomers. Figure 6 shows the results of a standard test for the migra- tion of plasticizer into rigid (unplasticized PVC). Equivalent masses of plaques containing differ- ent plasticizers were sandwiched between two rigid PVC discs and the plasticizer migration into the rigid PVC after the test was measured. The improved performance of the longer-chain esters and the trimellitate esters is illustrated. 4.2.6. Plastisol Viscosity and Viscosity Ageing Plastisol viscosity and viscosity ageing are of great importance in emulsion PVC applications. Figure 5. Tensile strength of various PVC – plasticizer combinations at 160 �C (50 phr plasticizer) 610 Plasticizers Vol. 27 Plastisol viscosity, for a given emulsion PVC resin, has a strong dependence on plasticizer viscosity, with the lower molecular mass and more linear esters showing the lowest viscosity and hence the lowest plastisol viscosity (i.e., plastisol viscosity, for a common set of other formulation ingredients, increases in the sequence DBP < DIHP < DOP < DINP < DIDP). In spite of these viscosity differences, however, if plastisols are formulated to equal softness, i.e., takingintoaccounttheefficiencyoftheplasticizers involved,more of the lessefficientplasticizer must be employed to impart the same softness to the product being manufactured. The addition of this extra liquid to the plastisol may produce an equiv- alent viscosity to that of the plastisol with the less viscous plasticizer. Estersbased on aliphatic acids, being of lower viscosity than the corresponding aromatic acids, show lower plastisol viscosities, and adipate esters have found widespread use in plastisol applications although to meet other requirements (e.g., volatility, gelation character- istics) theyareoftenemployedinablendwithother esters. Plastisols are often mixed and then stored rather than processed immediately. It is of great importance in this case for the plasticizer to show little or no paste thickening action at the storage temperature, and clearly in this instance it is not advisable to use a plasticizer of too great an activity, since grain swelling, leading to plastisol viscosity increase, can occur at low temperatures for some active plasticizer systems. Figure 7 compares the ageing of plastisols based on vari- ous plasticizers. The molecularly compact plas- ticizers such as BBP and DIBP can enter the PVC matrix easily and cause a rapid increase in vis- cosity with time. The ageing characteristics im- prove as the polarity of the plasticizer is reduced. Greater linearity of the plasticizer (e.g., 911 phthalates) also improve this further, with adi- pates also showing very good viscosity stability. 4.2.7. Windscreen Fogging The phenomenon of car windscreen fogging has been known for some time. Fogging is the con- densation of volatile material on the car wind- screen causing a decrease in visibility to the driver. Although this volatile material may arise from a variety of sources (e.g., exhaust fume sucked in through the ventilation system), mate- rial from inside the car (e.g., crash pads, rear shelves) may also contribute to windscreen fog- ging on account of the high temperatures which can arise in a car standing in sunlight. In the case of flexible PVC such a contribution may arise from emulsifiers in the polymer, stabilizers, and plasticizers. In each case manufacturers have studied their products in detail and now recom- mend low-fogging polymers, stabilizers, and plasticizers. Tests have been designed (e.g., DIN 75 201) to assess the fogging performance of both the PVC sheet and the raw materials used in its production. These tests involve heating a sheet of raw material for a specified period at a set Figure 6. Mass loss into rigid (unplasticized) PVC (11d at 70 �C) Figure 7. Viscosity ageing of PVC plastisols at 23 �C Vol. 27 Plasticizers 611 temperature in an enclosed apparatus with a cooled glass plate above the sheet or raw materi- al. The reflectance of the glass plate before and after the test is then compared to ascertain the degree of fogging. Figure 8 shows the relation- ship between plasticizer molecular mass and linearity with fogging performance. The test was carried out at 90 �C for a 6 h duration (a variety of tests, each with their own specified temperature and time, are in use). In such a test, the fogging performance of a plasticizer is related to its (1) volatility, (2) refractive index, and (3) surface tension. The precise nature of (2) and (3) is somewhat complex [33] and attempts to improve the test are currently in progress. In the case of plasticizer volatility it is clear that a higher concentration of plasticizer leads to in- creased fogging in the test. The higher molecular mass and more linear plasticizers give superior performance, and trimellitate esters (in suspen- sion PVC applications) and L911 phthalates, with their high degree of linearity, and conse- quently low viscosity for plastisol applications, have achieved widespread use as low-fogging plasticizers for these applications. 4.2.8. Summmary Table 2 gives a summary of the properties de- scribed above. For each criterion the effect of (1) increasing plasticizer concentration, (2) increasing the size of the plasticizer molecule, (3) increasing the linearity of the plasticizer molecule, and (4) changing the acid constituent of the ester is discussed. A tick indicates improved performance, a cross indicates poorer performance, and a dash indicate no effect; ticks and crosses in parentheses indicate that any changes tend to be marginal. Figure 8. Fogging index of various plasticizers (6 h at 90 �C) Table 2. Summary of the effect of plasticizer choice on the properties of flexible PVC 612 Plasticizers Vol. 27 It can be seen from this section that there is clearly no perfect plasticizer for every applica- tion: choice will depend on the performance requirements of the article being manufactured and additionally price. 5. Plasticization of Polymers other than PVC 5.1. Requirements for Plasticization The plasticization of PVC accounts for the vast majority of plasticizer sales. However, signifi- cant amounts of plasticizers are used in non-PVC polymers and this may become increasingly im- portant in the future. Although PVC is unique in its ability to accept and retain large quantities of plasticizer, effective plasticization of other resins with slightly modified plasticizers may be possi- ble if certain conditions, specific to the polymer, are met. The factors which must be considered for the plasticization of a polymer are 1. The need – even though some polymers may be compatible with large concentrations of plasticizer the resultant softening may be of little use 2. Short- and long-term compatibility – the abil- ity of a polymer to accept and retain the plasticizer For a plasticizer to enter a polymer structure the polymer should be highly amorphous (e.g., crystalline nylon will retain only a small quantity of plasticizer if it retains its crystallinity). Once it has penetrated the polymer the plasticizer fills free volume and provides polymer chain lubrica- tion, increasing rotation and movement. The plasticizer content of a polymer may be increased by suppressing crystallization in the polymer, but if crystallization subsequently occurs the plasticizer is exuded. For highly crys- talline resins, the small amounts of plasticizer allowable can change the nature of the small amorphous regions with a consequent change in properties. Plasticizer compatibility has been studied in many resins and a summary of these studies is given in [4]. 5.2. Plasticization of other Polymers Acrylic Resins. Although considerable in- formation of the plasticization of acrylic resins is available, the subject is complicated by the fact that acrylic resins constitute a large family of polymers rather than a single polymeric species. An infinite variation in physical properties may be obtained through copolymerization of two or more acrylic monomers selected from the avail- able esters of acrylic and methacrylic acid [34]. Plasticizers are used in the acrylics industry to produce tough, flexible coatings. Compatabil- ities with common plasticizers are up to 10 wt %, although in some cases (for low molecular mass plasticizers) it can be higher (e.g., a formulation of 100 phr PMMA, 150 phr DBP, 225 phr chalk, 25 phr resorcinol has been used [4]). PMMA is used in small amounts with PVC. Cast acrylics, however, require a high glass transition temper- ature and high rigidity, hence no plasticizer is required. Listed plasticizers include all common phtha- lates and adipates. There has been interest in the development of acrylic plastisols similar to those encountered with PVC. Clearly the same aspects of both plastisol viscosity and viscosity stability are im- portant. Patents appear in the literature [35] indicating that the number of available plastici- zers which show both good compatibility with arcrylic resins and satisfactory long term plasti- sol stability may be fewer than those showing equivalent properties with emulsion PVC resins. Polyamides. The high degree of crystallini- ty of polyamides means that plasticization can occur only at very low levels. Plasticizers are used in nylon but are usually sulfonamide based since these are generally more compatible than phthalates (DEHP is 25 phr compatible, other phthalates less so; sulfonamides are compatible up to 50 phr). Poly(Ethylene Terephthalate) (PETP) is crystalline and hence difficult to plasticize. Additionally, since PETP is used as high-strength film and textile fiber, plasticization is not usually required, although esters showing plasticizing properties with PVC may be used in small amounts as processing aids and external lubri- cants. Plasticizers have also been used to aid the Vol. 27 Plasticizers 613 injection molding of PETP, but only at low concentrations. The main interest in plasticizers for PETP is in dyeing. Due to its lack of hydrogen bonds PETP is relatively difficult to dye. Plasticizers can increase the speed and intensity of dyeing. The compounds used, however, tend to be of low molecular mass since high volatility is required to enable rapid removal of plasticizer from the product. Polyolefins. Interest has been shown in the plasticization of polyolefins [4], but their use generally results in a reduction of physical prop- erties [16], and compatibility may be only 2 wt %. Most polyolefins give adequate physical properties without plasticization. Plasticizers have been used with polypropyl- ene to improve its elongation at break [15], although the addition of plasticizer can lower the glass transition temperature, room-tempera- ture strength, and flow temperature. This can be overcome by simultaneous plasticization (ca. 15 wt %) and cross-linking. Plasticizers used include DOA. Polystyrene is compatible with common plasticizers, but the modification of properties produced is of little value. Small amounts of plasticizer (e.g., DBP) are used as a processing aid. Fluoroplastics. Conventional plasticizers are used as processing aids for fluoroplastics up to a concentration of 25 %. However, certain grades of Kel-F (polychlorotrifluoroethylene) contain up to 25 wt % plasticizer to improve elongation and increase softness. The plasticizers used are usually low molecular mass oily chlor- oethylene polymers [4]. Rubbers. Plasticizers have been used in rubber processing and formulations for many years [36], although phthalic and adipic esters have found little use since cheaper alternatives, e.g., heavy petroleum oils, coal tars, and other predominantly hydrocarbon products, are avail- able for many types of rubber. Esters (e.g., DOA, DOP, DOS) can be used with latex rubber to produce large reductions in glass transition tem- perature. More polar elastomers such as nitrile rubber and chloroprene rubber are insufficiently compatible with hydrocarbons and require a more specialized type of plasticizer, e.g., a phthalate or adipate ester. Approximately 50 % of nitrile rubber used in Western Europe is plasticized at 10 – 15 phr (a total of 5 – 6�103 t/a), and 25 % of chloroprene at ca. 10 phr (ca. 2�103 t/a). Usage in other elastomers is very low but may increase due to toxicological con- cerns over polynuclear aromatic compounds. Work on the use of high molecular mass esters in nitrile rubber has compared DINP with DBP and showed that at the 10 phr the nitrile rubber was effectively plasticized with DINP [37]. 6. Toxicology and Environmental Aspects 6.1. Toxicity Studies on Plasticizer Esters Acute Toxicity. The acute toxicity (LD50) of plasticizers is extremely low (>2000 mg/kg). For example, DOP has an oral LD50 of >30 000 mg/kg. In addition to their low acute toxicity many years of practical use coupled with animal tests show that plasticizers do not irritate the skin or mucous membranes. Numerous long-term feeding trials on plasti- cizers have been carried out. The majority of these studies have been on di-2-ethylhexyl phthalate (DEHP, commonly called DOP) be- cause it accounts for around 50 % of the plasti- cizer usage in Europe and has been considered as a model for the other phthalates. See also ! Phthalic Acid and Derivatives, Section 6.2.5.). Prior to 1980 such studies showed no adverse effects. However, in 1980 the results of a two- year feeding study carried out as part of the National Toxicology Program/National Cancer Institute (NTP/NCI) Bioassay Program in the United States indicated that DOP causes increased incidence of liver tumors in rats and mice and that di-2-ethylhexyl adipate (DEHA, commonly called DOA) had a similar effect in mice but not rats [38], [39]. In these studies the levels of plasticizers fed were very high, this being only possible because of their low acute toxicity. Their diets contained up to 12 000 ppm of DOP and 25 000 ppm of DOA (this is 614 Plasticizers Vol. 27 comparable with a human consuming 0.5 L of DOA every day). A large number of more recent investigations [40–43] carried out in both Europe and the United States on a variety of plasticizers and different types of animals clearly show: 1. Plasticizers are not genotoxic. 2. Oral administration of plasticizers, fats, and other chemicals (such as hypolipidaemic drugs) to rodents causes a large increase of microbodies in the liver called peroxisomes. This peroxisome proliferation is considered by some authors to be linked to the formation of liver tumors. 3. The administration of plasticizers, fats, or hypolipidaemic drugs to nonrodent species such as the marmoset (a primate considered to be metabolically closer to humans) does not lead to peroxisome proliferation and liver damage. Some commonly used hypolipidae- mic drugs (e.g., clofibrate), which cause per- oxisome proliferation in rodents, have been used by humans for many years with no ill effects. 4. These species differences have also been observed in in vitro studies on the liver cells of rats, mice, guinea pigs, marmosets, and humans. Peroxisome proliferation was observed in the rat and mouse cells but not in those of humans, marmosets, or guinea pigs. 5. On the basis of these differences in species response (especially if the extremely high exposure in the animal tests is also taken into consideration) it is concluded that plasticizers pose no significant hazard to humans. Human Exposure to Plasticizers. Experi- mental investigations and assessments in the United States and Europe have shown that the average human intake of plasticizers amounts to 2 g per person per year. This is mainly due to traces of DOA migrating from food packaging. The level of exposure is considerably below the dose at which toxic effects are to be expected. The no observed effect level (NOEL) for DOA and DOP is ca. 40 mg per kilogram body weight per day, or higher depending on the kind of effect, i.e., at least 1000 g per year for an average adult. There is thus a 500 fold safety factor between the estimated plasticizer intake of 2 g per person per year and the NOEL. Taking into consideration the difference in response between rodents and primates, the safety factor is in fact even greater. The Opinion of Official Experts and Legislative Authorities. The IARC of the WHO has classified DOP as ‘‘an agent possibly carcinogenic to humans,’’ largely because of the NTP/NCI rodent studies. However, IARC has not classified DOP as a carcinogen for regulatory purposes [44]. The EC Working Group ‘‘Classification and Labeling of Dangerous Substances’’ has exam- ined all the toxicological data and has concluded that DOP should not be labeled as a human carcinogen [45]. In Germany the Advisory Body for Environ- mentally Relevant Existing Substances (BUA) has summed up the situation in their report No. 4 (1986) as follows [46]: ‘‘Chronic damages have been noticed in ro- dents exposed to high DOP concentrations (rat: over 40 – 70 mg per kg bodyweight per day). The rat because of a characteristic feature in its DOP metabolism – different from the human metabolism – is especially sensitive to this sub- stance. Thus, data obtained via tests with these animal species have no relevance for man. Tests with primates – having a metabolism comparable to that of humans – showed that DOP was rather ineffective. According to these findings there is no basis to suspect chronic damages due to DOP exposure at environmentally relevant concentrations.’’ Similarly the German Health Authority (BGA) has concluded that the carcinogenic effect of DOP in rats and mice is specific to this species and is not relevant to humans. In the United States the FDA has not intro- duced any new regulations following the results of the NTP/NCI studies. 6.2. Plasticizers in the Environment The release of plasticizers to the environment may occur during their production and distribu- tion, during incorporation into PVC, and by loss from the finished article during use or after disposal. The controlled nature of modern manufactur- ing processes makes it unlikely that significant loss of plasticizer to the environment occurs Vol. 27 Plasticizers 615 during its production (measurements of total emission from a modern plasticizer plant have given values of less than 0.01 %). The extremely low solubility of plasticizers in water means that little is lost by leaching from flexible PVC either during use or after disposal. The increasing use of modern incineration tech- niques to dispose of domestic waste results in complete combustion of plasticizers to carbon dioxide and water. The main way in which plasticizers enter the environment is therefore by evaporation during processing with PVC. The extent of such losses depends on the process and plasticizer used and has been estimated to vary from 0.02 % for injec- tion molding up to 1 % for coating processes. However, these levels are being continually reduced by the installation of incineration, scrub- bing, and filtration systems in processing plants. Plasticizers can be detected in the environ- ment in the ultratrace (parts per billion) range. There are no indications of an accumulation of plasticizers in water, soil, or air because they are biologically and photochemically degraded. Degradation is particularly rapid under aerobic conditions to produce carbon dioxide and water as for other organic substances. The occurrence and effects of phthalates in the environment has been reviewed in detail by ECETOC (European Chemical Industry Ecology and Toxicology Centre) [47]. It is clear from this report that in laboratory tests microorganisms and fish can take up dialkyl phthalates; however, they are rapidly excreted and no toxic effects have been seen. The report concludes that at the levels corresponding to current use and disposal practices, phthalates do not represent a hazard to the environment. Health Aspects of Flexible PVC. Small quantities of plasticizers may be lost from PVC by evaporation and extraction or by migration into other materials. Plasticizer Evaporation From Flexible PVC. The use of plasticizers in the production of vinyl wall and floor covering can lead to plasticizer vapor being present in room air. How- ever, the plasticizers used have extremely low vapor pressures and thus at 25 �C the maximum concentration of DOP is only ca. 0.01 mg/m 3 . The concentration of the higher molecular mass plasticizers are even lower. Also, given the com- paratively slow plasticizer release rate and nor- mal ventilation, then the plasticizer concentra- tion in reality is extremely low. The high con- centrations sometimes reported must therefore be attributed to analytical errors. This is demon- strated by the fact that recent measurements of the air in an emission chamber containing 1 m 2 of PVC flooring for 96 h showed no detectable levels of plasticizer; the detection limit was 4 parts per billion. Flexible PVC Toys. In the United States the Consumer Products Safety Commission (CPSC) has expressed concern that children might ingest plasticizers by sucking teething rings and paci- fiers. The estimated intake of plasticizers by infants in this way varies over several orders of magnitude up to a maximum of 0.07 mg kg �1 d �1 . On the basis of the toxicological evidence this does not represent a health risk. For other toys, such as balls and dolls, the intake of plas- ticizers is negligible. The use of plasticizers in PVC toys for infants is regulated in some countries. Medical Uses of Plasticized PVC. Flexible PVC has been established for many years as one of the most important materials used in the manufacture of a wide variety of medical pro- ducts. The main advantages of PVC are its low toxicity and its flexibility, clarity, and sealing properties. These permit the manufacture of lightweight, breakage-resistant medical devices that can be supplied ready for use in sterile packages. It is known that low levels of DOP migrate from flexible PVC blood bags into blood. There is published evidence [48] showing that this has a beneficial effect in that it significantly reduces the destruction of red cell walls compared to that which occurs on storage in other plastic or glass systems. DOP is the only plasticizer authorized by the European Pharmacopoeia for use in the manufacture of PVC blood bags. Plasticized PVC in Food Packaging. Flexi- ble PVC is used to produce food wrap film, cap seals for bottles and jars, and tubing for bev- erages. DOP, DINP, and DIDP are used in caps and seals, whereas DOA and polymeric adipates are used in the production of food wrap film. 616 Plasticizers Vol. 27 DOA is used in this application because it gives a film with a high degree of cling which remains flexible at low temperatures. It also provides the high permeability to oxygen and water vapor that is necessary to ensure good food storage. The migration of plasticizer from these pack- aging materials into foodstuffs has been mea- sured in the UK by the Ministry of Agriculture Fisheries and Food (MAFF) both for domestic and retail packaging of food. These measure- ments together with a knowledge of the typical diet has enabled MAFF to assess the maximum possible intake of plasticizers as 0.02 mg per person per day of phthalates and 8 mg per person per day of DOA [49]. These estimates are based on a worst case situation, which assumes that all solid foodstuffs are purchased wrapped in cling film and that 50 % of these are subsequently rewrapped in the home. The UK Committee on Toxicity of Chemicals in Food, Consumer Products, and the Environ- ment (COT) has examined these data together with the relevant toxicological information and has concluded [50]: ‘‘Toxic effects have been demonstrated for some plasticizers, but the safety margins between toxic doses and human intakes are large and we consider it very unlikely that there are any adverse health effects from the current or past use of plasticizers in food packaging materials.’’ Recent CEFIC studies [51], [52] involving the administration to humans of deuterium-labeled DOA have established the major human urinary metabolites and their excretion rates. This, together with analysis of 24 h urine samples from a limited survey of the UK population, has shown the average DOA intake to be 3 mg per person per day. This is well below the tolerable daily intake of 18 mg per person proposed by the EC Scientific Committee for Food and hence again confirms the suitability of plasticized PVC film for all food contact applications. Regulations and Provisions. In terms of handling and storage, plasticizers are in general classified as nonhazardous. In different countries the recommended 8 h TWA limit for occupational exposure varies between 2 and 10 mg/m 3 . These recommended exposure limits have been reviewed by the Health and Safety Authori- ties in the United Kingdom and Germany, and in the light of recent toxicological findings they have confirmed that the current limits of 5 and 10 mg/m 3 , respectively, are satisfactory. The regulations controlling the use of plasti- cizers in food contact applications differ from country to country. However, a common feature of the regulations is that plasticizer that migrates into foodstuffs should not have any adverse effects on their taste or smell and in general must not exceed 60 ppm. Because of the large volume of toxicological data indicating that phthalates and adipates pose no health risk to humans, regulatory authorities in most countries allow their use in caps, seals, tubing, and wrapping films. 6.3. Storage and Handling Plasticizer esters are relatively inert, thermally stable liquids with high flash points and low volatility. Consequently they can be stored safely in mild steel storage tanks or drums for extended periods of time. Exposure to high temperatures for extended periods, as encountered in drums in hot climates, is not recommended since it may lead to a deterioration in product quality with respect to color, odor, and electrical resistance. References 1 J. K. Sears, J. R. Darby: The Technology of Plasticizers, Wiley and Sons, New York 1982. 2 D. L. Buszard in W. V. Titow (ed.): PVC Technology, 4th ed., Elsevier, Amsterdam 1984. 3 Ullmann, 4th ed., 24, 349 – 380. 4 Kirk-Othmer, 3rd ed., 18, 111. 5 M. Kampmann, Kunststoffe 79 (1989) no. 10, 897. 6 K. Weissermel, H.-J. Arpe, Industrielle Organische Che- mie, Wiley-VCH, Weinheim, Germany 1998, p. 428. 7 A. K. Doolittle, J. Poly. Sci. 2 (1947) no. 1, 121. 8 A. Hartmann, Kolloid Z. 142 (1955) 123. 9 R. S. Barshtein, G. A. Kotylarevski, Sov. Plast. (Engl. Transl.) 7 (1966) 18. 10 R. A. Horsley in P. Morgan (ed.): Progress in Plastics, Iliffe and Sons, New York 1957, pp. 77 – 88. 11 A. Kirkpatrick, J. Appl. Phys. 11 (1940) 255. 12 P. A. Small, J. Appl. Chem. 3 (1953) 76. 13 G. J. Van Veersen, A. J. Meulenberg, SPE Tech. Pap. 18 (1972) 314. 14 C. E. Anagnostopoulos, A. Y. Coran, W. R. Gamrath, J. Appl. Polym. Sci. 4 (1960) 181. 15 D. C. H. Bigg, J. Appl. Polym. Sci. 19 (1975) 3119. Vol. 27 Plasticizers 617 16 S. V. Patel, M. Gilbert, Plast. Rubber Processing Appl. 6 (1986) 321. 17 L. Ramos de Valle, M. Gilbert, Plast Rubber Processing Appl. 13 (1990) 151. 18 A. Garton, P. Cousin, R. E. Prud’Homme, J. Polym. Sci., Polym. Phys. Ed. 21 (1983) 2275. 19 M. M. Coleman, J. Zarian, J. Polym. Sci. Polym.Phys. Ed. 12 (1979) 837. 20 M. M. Coleman, D. F. Varnell, J. Polym. Sci. Polym.Phys. Ed. 18 (1980) 1403. 21 J. J. Schmidt, J. A. Gardella, L. Salvati, Macromolecules 22 (1989) 4489. 22 M.Aubin,Y.Bedard,M.F.Morrissette,R.E.Prud’Homme, J. Polym. Sci. Polym. Phys. Ed. 21 (1983) 233. 23 M. B. Clark, C. A. Burkhardt, J. A. Gardella, Macro- molecules 22 (1989) 4495. 24 D.J.Walsh,S.Rostami,Adv.Polym.Sci.Rev.70(1985)119. 25 D. F. Varnell, M. M. Coleman, Polymer 22 (1981) 1324. 26 D. L. Tabb, J. L. Koenig,Macromolecules 8 (1975) no. 6, 929. 27 M. Theodorou, B. Jasse, J. Polym. Sci. Polym. Phys. Ed. 21 (1983) 2263. 28 E. Benedetti et al., J. Polym. Sci. Polym. Phys. Ed. 23 (1985) 1187. 29 Chemistry in Britain, Special Issue on Computational Chemistry, Nov. 1990. 30 Chemistry and Industry, Dec. 1990. 31 J. P. Sibilia: A Guide to Materials Characterisation and Chemical Analysis. VCH, Weinheim, Germany 1988. 32 M. J. Bunten, M. W. Newman, P. V. Smallwood, R. C. Stephenson: Encyclopedia of Polymer Science and Engi- neering, vol. 17 and suppl., John Wiley and Sons, New York 1989, pp. 241 – 392. 33 ‘‘Fogging: A Problem that won’t Go Away,’’Proceedings of PRI Miniconference, Oct. 1991, Plastics and Rubber Institute, London. 34 General Motors, US 3 178 386 (R. J. Hickman). 35 Teroson, GB 1 516 510; US 4 210 567. 36 S. S. Kurtz, J. S. Sweely, W. J. Stout in P. F. Bruins (ed.): Plasticizer Technology, Reinhold Publishing, New York 1965. 37 N. J. Clatden, C. J. Howick, unpublished work. 38 National Toxicology Programme, publication no. NIH- 1768 (1980). 39 National Toxicology Programme, publication no. 82– 1773 (1982). 40 P. Reddy et al., CRC Crit. Rev. Toxicol. 13 (1983). 41 P. Reddy et al., Nature 283 (1983) 397. 42 P. Schmezer et al., Carcinogenesis 9 (1988) 37. 43 Di-2-Ethylhexyl Phthalate: A Critical Review of the Available Toxicological Information, CEFIC, Brussels 1985. 44 IARC Monogr. 29 (1982) 281. 45 Official Journal of the European Communities L 222 (17/ 8/1990) 49. 46 Di-2-Ethylhexyl Phthalate, BUA substance report no. 4, 1986. 47 An Assessment of the Occurrence and Effects of Dialkyl Ortho-Phthalates in theEnvironment, ECETOC technical report no. 19, Brussels 1985. 48 T. N. Estep et al., Blood 64 (1964) 1270. 49 Ministry of Agriculture, Fisheries and Food (UK), ‘‘Plasticisers: Continuing Surveillance,’’ Food Surveil- lance Paper no. 30, HMSO, London 1990. 50 Ministry of Agriculture, Fisheries and Food (UK), Survey of Plasticizer Levels in Food Contact Materials in Food, Surveillance Paper no. 21, HMSO, London 1987. 51 N. J. Loftus, W. J. Laird, J. E. Leeser, G. T. Stool, B. H. Woollen, Hum. Exp. Toxicol. 9 (1990) 326. 52 N. J. Loftus, W. J. Laird, M. F. Wilks, G. T. Steel, B. H. Woollen, British Toxicology Society Meeting, Edin- burgh, September 1991. Further Reading D. F. Cadogan, C. J. Howick: Plasticizers, ‘‘Kirk Othmer Encyclopedia of Chemical Technology’’, 5th edition, John Wiley & Sons, Hoboken, NJ, online DOI: 10.1002/0471238961.1612011903010415.a01. C. A. Harper: Handbook of Plastics Technologies, McGraw- Hill, New York, NY 2006. Y. Shashoua: Conservation of Plastics, Elsevier, Amsterdam 2008. 618 Plasticizers Vol. 27
